Repository: Wandecairang/Nb-irradiated-Mo

File: Nanodentation/Mo-Nb/Results.txt
Number of Data Points = 4
        
File	hc(nm)	Pmax(µN)	S(µN/nm)	A(nm^2)	hmax(nm)	heff(nm)	Er(GPa)	H(GPa)	A	hf(nm)	m	X(mm)	Y(mm)	Drift(nm/s)
1 LC.hys	93.819271	2996.701126	194.228579	531158.705440	105.496876	105.390822	236.121650	5.641819	29.672241	82.611585	1.476416	-136.548505	-102.630501	0.796703
2 LC.hys	103.397104	2996.505666	213.129889	606545.948146	114.085499	113.941750	242.464038	4.940278	7.811627	88.191463	1.831519	-136.457504	-102.645004	0.512627
3 LC.hys	91.737417	2996.892533	191.240396	515385.851074	103.533871	103.490527	236.019680	5.814852	26.987234	80.082100	1.493760	-136.453505	-102.567001	0.269506
4 LC.hys	103.850201	2996.659725	195.856029	610227.356345	115.249939	115.325441	222.139575	4.910727	59.220657	95.294527	1.309183	-136.425004	-102.674004	0.146283
