Repository: Wandecairang/Nb-irradiated-Mo

File: Nanodentation/Pure Mo/results.txt
Number of Data Points = 5
        
File	hc(nm)	Pmax(µN)	S(µN/nm)	A(nm^2)	hmax(nm)	heff(nm)	Er(GPa)	H(GPa)	A	hf(nm)	m	X(mm)	Y(mm)	Drift(nm/s)
1 LC.hys	135.884536	2996.733201	224.784495	896952.843291	146.065945	145.883223	210.288912	3.341015	17.206422	123.690819	1.664649	-126.139504	-102.487503	-0.184806
2 LC.hys	118.249096	2996.546679	207.132146	732646.920554	128.993139	129.099222	214.405029	4.090028	28.496611	107.259125	1.509667	-126.107504	-102.545502	-0.049144
3 LC.hys	102.557267	2996.993810	208.997713	599749.807805	113.216550	113.312147	239.106456	4.997073	46.622053	93.365650	1.390985	-126.142004	-102.610008	-0.046043
4 LC.hys	129.325078	2996.537136	219.248713	833989.973867	139.688875	139.575550	212.711743	3.593013	29.155167	118.729013	1.525286	-126.171004	-102.640007	-0.048266
5 LC.hys	118.824294	2996.863964	208.355519	737756.169350	129.745157	129.611856	214.923256	4.062133	48.590660	109.769125	1.379556	-126.223004	-102.636505	-0.046823
